Repository: imewei/RepTate

==========================================================================================

RepTate: Rheology of Entangled Polymers: Toolkit for the Analysis of Theory and Experiment
==========================================================================================

|Build Status| |Documentation| |License| |Python|

.. |Build Status| image:: https://github.com/jorge-ramirez-upm/RepTate/workflows/CI/badge.svg
   :target: https://github.com/jorge-ramirez-upm/RepTate/actions

.. |Documentation| image:: https://readthedocs.org/projects/reptate/badge/?version=latest
   :target: https://reptate.readthedocs.io/en/latest/

.. |License| image:: https://img.shields.io/badge/License-GPLv3+-blue.svg
   :target: https://www.gnu.org/licenses/gpl-3.0

.. |Python| image:: https://img.shields.io/badge/python-3.12+-blue.svg
   :target: https://www.python.org/downloads/

RepTate is a free and open source rheology software package for analyzing polymer dynamics
experiments with theoretical models.

Features
--------

- **Modern GUI** - PySide6-based graphical interface
- **Cross-platform** - Windows, Linux, and macOS
- **JAX-first computation** - Modern numerical kernels with GPU/TPU support
- **Bayesian inference** - NumPyro NUTS integration for uncertainty quantification
- **Curve fitting** - NLSQ-based deterministic optimization
- **Extensible** - Add custom theories, applications, and tools

Quick Start
-----------

**Installation:**

.. code-block:: bash

   pip install reptate

**From source:**

.. code-block:: bash

   git clone https://github.com/jorge-ramirez-upm/RepTate.git
   cd RepTate
   pip install -e .

**Run:**

.. code-block:: bash

   python -m RepTate

Documentation
-------------

- Full documentation: https://reptate.readthedocs.io/
- Installation guide: https://reptate.readthedocs.io/installation.html
- Developer guide: https://reptate.readthedocs.io/developers/developers.html

Applications
------------

RepTate includes applications for:

- **LVE** - Linear viscoelasticity
- **NLVE** - Non-linear viscoelastic flows
- **TTS** - Time-temperature superposition
- **MWD** - Molecular weight distribution
- **Gt** - Relaxation modulus
- **Creep** - Creep compliance
- **React** - Reactor simulation
- **SANS** - Small angle neutron scattering
- **Dielectric** - Dielectric spectroscopy
- **LAOS** - Large amplitude oscillatory shear
- **Crystal** - Crystallization

Technology Stack
----------------

==================== ========================================
Component            Technology
==================== ========================================
GUI Framework        PySide6 >= 6.6.0
Numerical Computing  JAX >= 0.8.0, NumPy >= 2.2.0
Curve Fitting        NLSQ >= 0.4.1
Bayesian Inference   NumPyro >= 0.14.0
Interpolation        interpax
Optimization         optimistix >= 0.0.6
Plotting             Matplotlib >= 3.9.0
==================== ========================================

Cite RepTate
------------

Boudara V.A.H, Daniel J. Read and Jorge Ramírez, "RepTate rheology software:
Toolkit for the analysis of theories and experiments", Journal of Rheology 64,
709 (2020). https://doi.org/10.1122/8.0000002

Screenshots
-----------

.. image:: docs/source/images/RepTate_LVE.png
    :width: 400pt
    :align: center

.. image:: docs/source/images/RepTate_React.png
    :width: 400pt
    :align: center

File: src/RepTate/tools/materials_database.json
{
  "PBd": {
    "B1": 606.626,
    "B2": 142.11,
    "CTg": 13.0,
    "Ge": 1615400.0,
    "M0": 54,
    "MK": 103.9,
    "Me": 1.8136,
    "Te": 25,
    "author": "Alexei Likhtman",
    "c_nu": 0.1,
    "chem": "CH2CH=CHCH2",
    "comment": "Recommended",
    "date": "17/03/2006",
    "logalpha": -3.161,
    "long": "Polybutadiene",
    "name": "PBd",
    "rho0": 0.95,
    "source": "",
    "tau_e": 3.3965e-07
  },
  "PEP": {
    "B1": 917.338632,
    "B2": 125.96,
    "CTg": 0,
    "Ge": 1550300.0,
    "M0": 0,
    "MK": 0,
    "Me": 1.4306,
    "Te": 25,
    "author": "Alexei Likhtman",
    "c_nu": 0.1,
    "chem": "",
    "comment": "Recommended",
    "date": "17/03/2006",
    "logalpha": -2.5897,
    "long": "Polyethylene-propylene",
    "name": "PEP",
    "rho0": 0.95,
    "source": "",
    "tau_e": 3.9636e-06
  },
  "PI": {
    "B1": 691.6245,
    "B2": 114.3,
    "CTg": 14.65,
    "Ge": 595350.0,
    "M0": 68,
    "MK": 140.5,
    "Me": 4.8158,
    "Te": 25,
    "author": "Alexei Likhtman",
    "c_nu": 0.1,
    "chem": "C5H8",
    "comment": "Recommended",
    "date": "17/03/2006",
    "logalpha": -3.2147,
    "long": "Polyisoprene",
    "name": "PI",
    "rho0": 0.928,
    "source": "",
    "tau_e": 1.3213e-05
  },
  "PS": {
    "B1": 651.8653,
    "B2": -52.237,
    "CTg": 0,
    "Ge": 305550.0,
    "M0": 104,
    "MK": 727,
    "Me": 16.518,
    "Te": 170,
    "author": "Alexei Likhtman",
    "c_nu": 0.1,
    "chem": "C8H8",
    "comment": "Recommended",
    "date": "17/03/2006",
    "logalpha": -3.161,
    "long": "Polystyrene",
    "name": "PS",
    "rho0": 0.95,
    "source": "",
    "tau_e": 0.0010423
  },
  "hPBd": {
    "B1": 432,
    "B2": 70,
    "CTg": 0.01,
    "Ge": 2810000.0,
    "M0": 56,
    "MK": 0,
    "Me": 1.26,
    "Te": 170,
    "author": "Richard Graham",
    "c_nu": 1,
    "chem": "CH2CH2-CH2CH2",
    "comment": "Parameters for linear hydrogentated polybutadiene",
    "date": "21/06/2006",
    "logalpha": -3.161,
    "long": "Hydrogenated Polybutadiene",
    "name": "hPBd",
    "rho0": 0.95,
    "source": "",
    "tau_e": 1.1885e-08
  }
}
